Repository: LaurentNevou/Q_kp_multiband_ZB_strain

# Q_kp_multiband_ZB_strain
Computes the electronic band structure of bulk ZB semiconductor with k.p models with strain

File: materialDB.csv
Material,AlAs,GaAs,InAs,AlSb,GaSb,InSb,AlP,GaP,InP,GaN,AlN,InN,C,Si,Ge,Sn,3C-SiC,ZnSe,ZnTe,CdS,ZnS,CdSe,CdTe,Void
a,5.6611,5.6533,6.0583,6.1355,6.0959,6.4794,5.4672,5.4505,5.8697,4.5,4.38,4.98,3.5668,5.431,5.658,6.49,4.3596,5.668,6.101,5.832,5.409,6.477,6.1,1
Eg6cG,3.099,1.5192,0.417,2.386,0.812,0.2352,3.63,2.886,1.4236,3.299,5.4,0.78,7.3,4.185,0.89,0.0001,6,2.8215,2.394,2.5,3.68,1.714,1.474,0
alphaG,8.85E-04,5.41E-04,2.76E-04,4.20E-04,3.00E-04,3.20E-04,5.77E-04,5.77E-04,3.63E-04,5.93E-04,5.93E-04,2.45E-04,0,0.00E+00,5.82E-04,0,0,0,0,0,0,0,0,0
betaG,530,204,93,140,140,170,372,372,162,600,600,624,0,0,296,0,0,0,0,0,0,0,0,0
EgX,2.24,1.981,1.433,1.696,1.141,0.63,2.52,2.35,2.384,4.52,4.9,2.51,5.5,1.166,1.2,nan,2.36,nan,nan,nan,nan,nan,nan,0
alphaX,7.00E-04,4.60E-04,2.76E-04,3.90E-04,4.75E-04,0.00E+00,3.18E-04,5.77E-04,3.70E-04,5.93E-04,5.93E-04,2.45E-04,0,4.73E-04,0,0,0,0,0,0,0,0,0,0
betaX,530,204,93,140,94,0,588,372,0,600,600,624,0,636,0,0,0,0,0,0,0,0,0,0
EgL,2.46,1.815,1.133,2.329,0.875,0.93,3.57,2.72,2.014,5.59,9.3,5.82,nan,2.4,0.7437,nan,4.6,nan,nan,nan,nan,nan,nan,0
alphaL,6.05E-04,6.05E-04,2.76E-04,5.80E-04,5.97E-04,0.00E+00,3.18E-04,5.77E-04,3.63E-04,5.93E-04,5.93E-04,2.45E-04,0,0,4.77E-04,0,0,0,0,0,0,0,0,0
betaL,204,204,93,140,140,0,588,372,162,600,600,624,0,0,235,0,0,0,0,0,0,0,0,0
VBO,-1.33,-0.8,-0.59,-0.41,-0.03,0,-0.74,-1.27,-0.945,-2.64,-3.44,-2.34,nan,nan,nan,nan,nan,nan,nan,nan,nan,nan,nan,0
Epsi_stat,10.6,12.9,15.15,12.04,15.7,16.8,9.8,11.1,12.5,9.7,9,15,nan,11.7,16,nan,nan,9.2,9.3,8.6,8.6,9.5,2.27,0
Epsi_inf,8.16,10.6,12.3,12.3,14.5,15.7,nan,9.11,10.9,5.3,4.8,8.5,nan,nan,nan,nan,nan,5.8,6.9,5.3,5.2,6.2,nan,0
EP_Kane,21.1,22.71,21.11,18.7,22.88,22.49,nan,nan,17,nan,nan,nan,0,0,0,0,0,nan,nan,nan,nan,nan,nan,0
EP_Luttinger,21.1,28.8,21.5,18.7,27,23.3,17.7,31.4,20.7,25,27.1,17.2,0,0,0,0,0,24.2,19.1,21,20.4,20,20.7,0
Dso,0.28,0.341,0.39,0.676,0.752,0.81,0.07,0.08,0.108,0.017,0.019,0.005,0.006,0.044,0.297,0,0.01,0.403,0.97,0.08,0.089,0.441,0.949,0
F,-0.48,-1.94,-2.9,-0.56,-1.63,-0.23,-0.65,-1.97,-1.31,-0.95,-1.01,-4.36,-1,-1,-1.54,-1,-1,-0.76,-0.007,-1.08,-1.78,-1.39,-1.55,0
gamma1,3.76,6.98,19.49,5.18,13.4,34.8,3.35,4.05,5.08,2.7,1.92,3.72,4.24,4.26,13.26,-15,2.817,3.77,3.74,4.11,2.54,5.51,5.2,0
gamma2,0.82,2.06,8.31,1.19,4.7,15.5,0.71,0.49,1.6,0.76,0.47,1.26,0.82,0.38,4.24,-11.5,0.508,1.24,1.07,0.77,0.75,1.24,1.89,0
gamma3,1.42,2.93,9.14,1.97,6,16.5,1.23,2.93,2.1,1.11,0.85,1.63,1.71,1.56,5.64,-8.6,0.86,1.67,1.64,1.53,1.09,2.14,2.46,0
Eg8c,4.7,4.66,4.577,3.77,3.69,3.7752,4.82,4.47,4.97,nan,nan,nan,nan,3.4,3.31,nan,nan,nan,nan,nan,nan,nan,nan,0
Eg7c,4.55,4.49,4.387,3.53,3.35,3.3852,4.78,4.38,4.78,nan,nan,nan,nan,3.4,3.12,nan,nan,nan,nan,nan,nan,nan,nan,0
Eg6v,-11.73,-12.5,-12.64,-10.62,-11.47,-10.54,-11.21,-12.14,-11.04,nan,nan,nan,nan,-12.5,-12.64,nan,nan,nan,nan,nan,nan,nan,nan,0
ac,-5.64,-7.17,-5.08,-4.5,-7.5,-6.94,-5.7,-8.2,-6,-6.71,-4.5,-2.65,nan,-5.1,-9.5,nan,nan,nan,nan,nan,nan,nan,nan,0
av,-2.47,-1.16,-1,-1.4,-0.8,-0.36,-3,-1.7,-0.6,-0.69,-4.9,-0.7,nan,0,0,nan,nan,nan,nan,nan,nan,nan,nan,0
bv,-2.3,-2,-1.8,-1.35,-2,-2,-1.5,-1.6,-2,-2,-1.7,-1.2,nan,2.33,2.08,nan,nan,nan,nan,nan,nan,nan,nan,0
dv,-3.4,-4.8,-3.6,-4.3,-4.7,-4.7,-4.6,-4.6,-5,-3.7,-5.5,-9.3,nan,0,0,nan,nan,nan,nan,nan,nan,nan,nan,0
c11,1250,1221,832.9,876.9,884.2,684.7,1330,1405,1011,293,304,187,nan,1675,1315,nan,nan,nan,nan,nan,nan,nan,nan,0
c12,534,566,452.6,434.1,402.6,373.5,630,620.3,561,159,160,125,nan,650,494,nan,nan,nan,nan,nan,nan,nan,nan,0
c44,542,600,395.9,407.6,432.2,311.1,615,703.3,456,155,193,86,nan,796,0,nan,nan,nan,nan,nan,nan,nan,nan,0
me,0.15,0.067,0.023,0.14,0.042,0.014,0.22,0.79,0.079,0.193,0.316,0.054,nan,1.08,0.22,nan,nan,0.13,0.122,0.14,0.34,0.11,0.099,0
mhh,0.76,0.49,0.41,0.5,0.3,0.4,0.7,0.79,0.6,0.81,1.33,0.835,nan,0.81,0.34,nan,nan,nan,nan,nan,nan,nan,nan,0
mlh,0.16,0.08,0.026,0.11,0.05,0.02,nan,0.14,0.12,0.265,0.466,0.08,nan,nan,nan,nan,nan,nan,nan,nan,nan,nan,nan,0
